Repository: AsterioAstrixx/Capacitance-Measurement-Unit---Parameter-Extraction-Setup

# 🧪 Capacitance Measurement Unit Setup

A Python-based GUI application for calculating the depletion region width of heterojunction diodes using **C-V measurements**. Developed as an end-term project for the **Microfabrication Lab at Jaypee Institute of Information Technology**, this tool provides a standalone Windows executable for researchers, students, and engineers.
---

## 📌 Description

This application analyzes **capacitance in heterojunction diodes** (e.g., p-Si / n-ZnO) to extract:

- Built-in potential  
- Carrier concentration  
- Depletion width  

Built with:
- `Tkinter` (GUI)
- `pandas`, `numpy` (data processing)
- `matplotlib` (graphical visualization)  
- **Keysight SMU integration**  
- **Offline CSV/Excel analysis support**

---

## ✨ Key Features

- ✅ **No Installation Required:** Unzip and run `CMU Setup.exe`
- 🔌 **Hardware Integration:** Connects to Keysight SMUs for real-time C-V data
- 📊 **Visual Analytics:** Plots `1/C² vs V`, `C vs V`, `G vs V`, and combo views
- 🧑‍💻 **Interactive GUI:** Load CSV, view device properties, calculation steps, and export results
- 🧠 **Collaborative Tools:** Includes [Miro Board](https://miro.com/app/board/uXjVI96mjk4=/) & [Project Video](https://drive.google.com/file/d/1XP92MULKXaOrRymRVLaaxBXbez6fjpaW/view)
- 📤 **Data Export:** Save outputs as `.csv` or `.xlsx`

---

## 📁 Files Included

| File | Description |
|------|-------------|
| `CMU Setup.py` | Main Python script |
| `CMU Setup.exe` | Standalone Windows executable (78.4 MB) |
| `cv.py` | C-V sweep control script |
| `diode.ico` | Custom application icon |
| `CV sweep data.xlsx` | Sample extracted data |
| `CV sweep data.csv` | ⚠️ Must follow this format before uploading |
| `cv.spec` | PyInstaller spec file |

---

## 🚀 Usage

### Using the Executable:
- Download `CMU Setup.exe` from the [Releases](https://github.com/AsterioAstrixx/Capacitance-Measurement-Unit---Parameter-Extraction-Setup/releases)
- Unzip and double-click it
- Use the GUI to:
  - Load CSV (e.g., `CV sweep data.csv`)
  - View built-in potential, carrier concentration
  - Visualize 1/C², C, and G vs Voltage
  - Export results

### Using the Source Code:
- Run `CMU Setup.py` or `cv.py` directly
- Can work with real-time Keysight SMU or offline data

---

## 🧠 Methodology

- **Hardware**: Connect diode with a Keysight SMU or LCR meter  
- **Sweep Voltage**: Apply DC bias with AC frequency (100 kHz–1 MHz)  
- **C-V Plot**: Visualize 1/C² vs V

### Extract Parameters:
- **Built-in Potential (V_bi)** – Intercept of 1/C² vs V  
- **Carrier Concentration (N_A)** – Slope of 1/C² vs V  
- **Depletion Width (W)**:![Depletion Width Calculation Formula](https://github.com/AsterioAstrixx/Capacitance-Measurement-Unit---Parameter-Extraction-Setup/blob/master/Depletion%20Width%20Formula.png)

## 📊 Results

| Parameter              | Value            |
|------------------------|------------------|
| Built-in Potential     | ~2.545 V         |
| Carrier Concentration  | ~10¹⁵ cm⁻³       |
| Linearity (R²)         | ≈ 0.9912         |

✅ Includes all 3 plots:  
✔ 1/C² vs V | ✔ C vs V | ✔ G vs V

---

## 🎥 Resources

- 📹 **Project Video**: [Watch here](https://drive.google.com/file/d/1XP92MULKXaOrRymRVLaaxBXbez6fjpaW/view)
- 🧭 **Miro Board**: [Explore here](https://miro.com/app/board/uXjVI96mjk4=/)

---

File: CV sweep data.csv
 VBias, C, G,Record Time,Monitor Unit,Frequency ,Batch ID,Record Date
-5,3.36E-11,0.0006899,  06:59:32, CMU1:MF/SC,1000000 Hz, A15G2,2/5/2025
-4.8,3.42E-11,0.000688876,,,,,
-4.6,3.46E-11,0.000685909,,,,,
-4.4,3.51E-11,0.0006867,,,,,
-4.2,3.56E-11,0.000683593,,,,,
-4,3.58E-11,0.000682309,,,,,
-3.8,3.63E-11,0.000680199,,,,,
-3.6,3.68E-11,0.000677939,,,,,
-3.4,3.73E-11,0.000676165,,,,,
-3.2,3.80E-11,0.000674251,,,,,
-3,3.83E-11,0.000672079,,,,,
-2.8,3.90E-11,0.000669956,,,,,
-2.6,3.98E-11,0.000668311,,,,,
-2.4,4.08E-11,0.000664363,,,,,
-2.2,4.21E-11,0.000663587,,,,,
-2,4.35E-11,0.000663425,,,,,
-1.8,4.45E-11,0.000665343,,,,,
-1.6,4.60E-11,0.000665949,,,,,
-1.4,4.68E-11,0.000667011,,,,,
-1.2,4.79E-11,0.000668751,,,,,
-1,4.92E-11,0.000672244,,,,,
-0.8,5.04E-11,0.000673954,,,,,
-0.6,5.15E-11,0.000677397,,,,,
-0.4,5.20E-11,0.000676589,,,,,
-0.2,5.33E-11,0.000677286,,,,,
0,5.46E-11,0.000668518,,,,,
0.2,5.54E-11,0.000660185,,,,,
0.4,5.65E-11,0.000654962,,,,,
0.6,5.68E-11,0.000646747,,,,,
0.8,5.71E-11,0.000640177,,,,,
1,5.77E-11,0.000636518,,,,,
1.2,5.80E-11,0.000632008,,,,,
1.4,5.84E-11,0.000627306,,,,,
1.6,5.88E-11,0.000623396,,,,,
1.8,5.93E-11,0.000619919,,,,,
2,5.96E-11,0.000612947,,,,,
2.2,5.97E-11,0.000609618,,,,,
2.4,6.01E-11,0.000606545,,,,,
2.6,6.02E-11,0.000602164,,,,,
2.8,6.09E-11,0.00059823,,,,,
3,6.12E-11,0.000593802,,,,,
3.2,6.11E-11,0.000591025,,,,,
3.4,6.12E-11,0.000588343,,,,,
3.6,6.17E-11,0.000583561,,,,,
3.8,6.19E-11,0.000580476,,,,,
4,6.20E-11,0.000576409,,,,,
4.2,6.20E-11,0.000573018,,,,,
4.4,6.24E-11,0.000569836,,,,,
4.6,6.28E-11,0.000566983,,,,,
4.8,6.30E-11,0.000564112,,,,,
5,6.30E-11,0.000559928,,,,,
